Repository: GeunwooKo/obsidian

File: Tutorial/Unit Process/Aluminum-Cl-Etch-ACT945-Cleaning.md
# Aluminum Cl Dry Etch 후 ACT-945 세정

## 개요
- **제품**: Versum ACT-945 (Post-etch cleaning solution)
- **용도**: 알루미늄 염소 건식 식각 후 부식 방지 및 잔류물 제거

## 주요 기능

### 1. 잔류 염소 제거
- Cl₂ 기반 건식 식각 후 웨이퍼 표면의 염소 잔류물 제거
- AlClₓ 부산물 효과적 제거
- 표면 청정도 향상

### 2. 부식 방지 메커니즘
- **HCl 형성 방지**: 염소 이온이 대기 중 수분과 반응하여 HCl 형성하는 것을 차단
- **Passivation layer 형성**: 알루미늄 표면에 보호막 형성 지원
- **전기화학적 부식 억제**: pH 조절을 통한 부식 반응 억제

### 3. 표면 안정화
- 세정 후 알루미늄 표면에 얇은 보호막 형성
- 후속 공정까지 표면 안정성 유지
- Queue time 동안 부식 방지

## 공정 조건 및 파라미터

### 세정 조건
- **온도**: 40-60°C (최적화 필요)
- **시간**: 30-90초 (패턴 및 구조에 따라 조절)
- **농도**: 제조사 권장 사양 준수

### 후처리 단계
1. **DI Water Rinse**
   - 충분한 rinse로 chemical 잔류물 완전 제거
   - Multi-step rinse 권장

2. **건조 공정**
   - N₂ blow dry 또는 spin dry
   - 빠른 건조로 water mark 방지
   - 건조 후 즉시 다음 공정 진행

## 주요 고려사항

### 1. Queue Time 관리
- 세정 후 다음 공정까지 시간 관리 중요
- 대기 시간 동안 재오염 및 부식 방지
- Clean room 환경 유지

### 2. 구조별 최적화
- **High Aspect Ratio 구조** (Via, Contact hole)
  - 세정액 침투성 확인 필요
  - 세정 시간 연장 고려
  - Megasonic 또는 ultrasonic 병행 검토

### 3. Integration 고려사항
- 전/후 공정과의 호환성 확인
- Metal stack 구조에 따른 선택성 검토
- 다른 material과의 compatibility 확인

## 대체 솔루션
- **EKC Technology 제품군**
  - EKC265, EKC270 등
- **다른 Post-etch Cleaner**
  - 공정 조건과 integration scheme에 따라 선택
  - Cost of ownership 고려

## 효과 검증 방법
1. **SEM 분석**: 표면 morphology 및 잔류물 확인
2. **EDX/XPS**: 표면 조성 분석, Cl 잔류량 측정
3. **Corrosion Test**: 가속 부식 테스트
4. **Electrical Test**: Contact resistance 측정

## Tags
#Semiconductor #DryEtch  #Cleaning #Aluminum #Corrosion-prevention #Post-etch #ACT945 #Versum

## References
- Versum Materials ACT-945 Technical Datasheet
- Post-etch cleaning process optimization guides
- Aluminum metallization process integration

---
*Created: {{date}}*
*Last Modified: {{date}}*

File: Tutorial/Unit Process/Tungsten Dry Etch Process in Semiconductor Manufacturing.md

The tungsten dry etch process is a critical component in modern semiconductor manufacturing, particularly for creating precise patterns in tungsten layers used for gate electrodes, interconnects, and contacts. This plasma-based etching technique offers superior control compared to wet chemical methods and is essential for advanced node fabrication.

## Process Fundamentals

Tungsten dry etching employs plasma-generated reactive species to selectively remove tungsten material from semiconductor substrates[^1][^2][^3]. The process typically involves fluorine or chlorine-based chemistries that react with tungsten to form volatile compounds such as tungsten hexafluoride (WF₆) or tungsten oxychlorides (WOₓClᵧ)[^1][^2][^4]. These volatile products are then evacuated from the process chamber, resulting in material removal.

The dry etch process offers several advantages over wet chemical etching, including better profile control, reduced undercutting, and compatibility with high aspect ratio features[^5][^6]. This is particularly important for advanced semiconductor devices where precise dimensional control is essential.

## Key Chemistry Systems

### Fluorine-Based Chemistries

**SF₆/N₂ System:** The most widely used tungsten etch chemistry combines sulfur hexafluoride (SF₆) with nitrogen (N₂)[^1][^3][^6]. The SF₆ provides fluorine radicals that react with tungsten to form volatile WF₆, while nitrogen helps control the etch rate and selectivity. Typical etch rates of 1500-1650 Å/min are achievable with this chemistry[^1].

**NF₃-Based Systems:** Nitrogen trifluoride (NF₃) offers advantages due to its efficient dissociation in plasma and longer-lived reactive species[^2][^4][^7]. NF₃ can be used alone or in combination with chlorine-containing gases for enhanced control. The extended lifetime of NF₃ plasma effluents allows better transport from the plasma generation region to the substrate[^2].

**SF₆/O₂ System:** Addition of oxygen to SF₆ enables profile control without polymer passivation[^6]. The oxygen content can be adjusted from 10-50% to optimize between etch rate and selectivity[^1][^6]. This chemistry is particularly effective for high-resolution features where traditional polymer-based passivation may cause loading effects.

### Chlorine-Based Chemistries

**Cl₂/O₂ System:** This chemistry is commonly used for the finishing or overetch steps in tungsten etching[^1][^8][^9]. The chlorine provides the primary etchant while oxygen helps remove residues and enhance selectivity. Typical oxygen concentrations range from 20-41% by volume[^1].

**Remote Plasma Systems:** Advanced processes use remote plasma generation with fluorine-containing precursors and hydrogen (H₂) for selective tungsten removal[^2]. These systems provide better control over ion bombardment and can achieve high selectivity to silicon-containing films.

## Process Parameters and Control

### Plasma Conditions

**Power Settings:** Source power typically ranges from 200-1800 W for ICP systems, while substrate bias power ranges from 40-300 W[^1][^2][^6]. The ratio of source to bias power significantly affects etch profile, with lower ratios producing more vertical sidewalls[^10].

**Pressure:** Operating pressures typically range from 2-10 mTorr, with lower pressures providing better anisotropy and pattern definition for narrow features[^1][^6].

**Temperature:** Substrate temperatures are usually maintained between -50°C to 100°C[^1][^2][^6]. Lower temperatures (-20°C to -50°C) improve anisotropy by reducing the volatility of tungsten fluoride etch products[^6].

### Selectivity Optimization

Achieving high selectivity is crucial for tungsten etching, particularly with respect to underlying dielectric layers. **Tungsten-to-silicon oxide selectivity** can range from 30:1 to 175:1 depending on process conditions[^1]. Higher selectivities are achieved through:

- Optimized oxygen content in the plasma
- Controlled substrate bias power
- Precise temperature control
- Sequential etch chemistry approaches

**Tungsten-to-tantalum pentoxide selectivity** can exceed 75:1, allowing the use of thinner dielectric layers[^1].

## Advanced Process Techniques

### Two-Step Etching

Modern tungsten etching often employs a two-step approach[^1]:

1. **Main Etch:** High-rate etching using SF₆/N₂ chemistry to remove the bulk of the tungsten layer
2. **Overetch/Finishing:** Lower-rate etching using Cl₂/O₂ chemistry for residue removal and profile optimization

This approach optimizes both throughput and precision while maintaining excellent selectivity.

### Atomic Layer Etching (ALE)

For ultimate precision, atomic layer etching techniques are being developed for tungsten[^11][^4][^12]. ALE processes involve:

- **Adsorption Step:** Surface modification using fluorine radicals or oxidation
- **Removal Step:** Selective removal of the modified layer using ion bombardment or chemical reactions

ALE can achieve etch rates of 2-8 Å per cycle with exceptional thickness control[^11][^4][^12].

### Anisotropic Etching

Achieving vertical etch profiles requires careful balance of:

- **Ion directionality** through substrate bias control
- **Sidewall passivation** through temperature and chemistry optimization
- **Radical flux management** to minimize lateral etching[^4][^10][^13]

Profile control is enhanced through substrate temperature management, with optimal conditions typically around -40°C for high-resolution features[^6].

## Profile Control and Challenges

### Sidewall Management

Tungsten etch profile control faces several challenges:

**Foot Formation:** Incomplete etching at the base of features can occur without proper overetch conditions[^1]. This is addressed through optimized Cl₂/O₂ overetch steps.

**Tapered Profiles:** Excessive polymer deposition or inadequate ion bombardment can lead to non-vertical profiles[^6][^10]. Temperature control and bias power optimization are critical for maintaining verticality.

**Microloading Effects:** Dense patterns may etch differently than isolated features due to radical depletion[^3][^10]. This is mitigated through chemistry optimization and process uniformity improvements.

### Advanced Equipment Design

Modern tungsten etch equipment incorporates:

- **Ion suppression elements** to control ion-to-radical ratios[^2]
- **Precise temperature control** systems for substrate cooling[^6]
- **Remote plasma sources** for enhanced selectivity[^2]
- **Pulsed plasma capability** for improved profile control[^14]


## Applications in Device Manufacturing

Tungsten dry etching is essential for several critical applications:

**Gate Electrode Patterning:** For advanced metal gate transistors, tungsten etching must achieve precise CD control while maintaining selectivity to high-k dielectrics[^8][^9].

**Contact Formation:** Tungsten-filled contacts require careful etch-back processes to achieve proper aspect ratios and minimize resistance[^15][^16].

**Interconnect Structures:** Multi-level metallization schemes depend on tungsten etching for via formation and conductor patterning[^17][^18].

**3D Memory Structures:** Advanced memory devices utilize tungsten etching for complex three-dimensional structures requiring exceptional anisotropy[^12][^13].

The tungsten dry etch process continues to evolve with advancing semiconductor technology, requiring increasingly precise control over selectivity, profile, and dimensional accuracy. The development of new chemistries, equipment designs, and process techniques ensures that tungsten etching remains viable for future technology nodes where traditional approaches may reach fundamental limitations.
<span style="display:none">[^19][^20][^21][^22][^23][^24][^25][^26][^27][^28][^29][^30][^31][^32][^33][^34][^35][^36][^37][^38][^39][^40][^41][^42][^43][^44][^45][^46][^47][^48][^49][^50][^51][^52][^53][^54][^55][^56][^57][^58]</span>

<div style="text-align: center">⁂</div>

[^1]: https://patents.google.com/patent/US6579806B2/en

[^2]: https://patents.google.com/patent/US8980763B2/en

[^3]: https://swb.skku.edu/_res/pnpl/etc/2003-07.pdf

[^4]: https://swb.skku.edu/_res/pnpl/etc/2019_5.pdf

[^5]: https://www.cambridge.org/core/services/aop-cambridge-core/content/view/8E9B4BFEBFB6DDAC7C9D19D7157613D0/S1551929500063902a.pdf/the-art-of-tungsten-etching-in-semiconductor-chips.pdf

[^6]: https://ipo.lbl.gov/wp-content/uploads/sites/8/2014/08/2162pub.pdf

[^7]: https://patents.google.com/patent/US20030092280A1/en

[^8]: https://pubs.aip.org/avs/jvb/article/26/6/1875/592446/Tungsten-metal-gate-etching-in-Cl2-O2-inductively

[^9]: https://pubs.aip.org/avs/jvb/article-pdf/26/6/1875/15949350/1875_1_online.pdf

[^10]: http://lab.semi.ac.cn/library/upload/files/2019/1/14132915483.pdf

[^11]: https://pubs.aip.org/avs/jva/article/38/2/022605/247559/Thermal-atomic-layer-etching-of-metallic-tungsten

[^12]: https://papers.ssrn.com/sol3/papers.cfm?abstract_id=4930594

[^13]: https://swb.skku.edu/_res/pnpl/etc/2021-1.pdf

[^14]: https://patents.google.com/patent/US20160196985A1/en

[^15]: https://www.ecitechnology.com/tag/tungsten-etch/

[^16]: https://nccavs-usergroups.avs.org/wp-content/uploads/CMPUG2017/CMP-717-2-White-Entegris.pdf

[^17]: https://news.skhynix.com/semiconductor-front-end-process-episode-6/

[^18]: http://www.enigmatic-consulting.com/semiconductor_processing/CVD_Fundamentals/films/W_WSi.html

[^19]: https://www.e-fab.com/material/tungsten/

[^20]: https://patents.google.com/patent/US20170053810A1/en

[^21]: https://patents.google.com/patent/US5609775A/en

[^22]: https://www.sciencedirect.com/science/article/pii/0040609089901028

[^23]: https://www.sciencedirect.com/science/article/abs/pii/S0924424722004605

[^24]: https://www.jkps.or.kr/journal/download_pdf.php?spage=526\&volume=43\&number=4

[^25]: https://academic.oup.com/mt/article-abstract/7/2/24/6823319

[^26]: https://www.ispc-conference.org/ispcdocs/ispc10/content/10/10-2.2-1.pdf

[^27]: https://koreascience.kr/article/JAKO200111920350851.page

[^28]: https://www.jkps.or.kr/journal/download_pdf.php?doi=10.3938%2Fjkps.52.1187

[^29]: https://scienceon.kisti.re.kr/srch/selectPORSrchPatent.do?cn=USP2003066576152

[^30]: https://www.kci.go.kr/kciportal/ci/sereArticleSearch/ciSereArtiView.kci?sereArticleSearchBean.artiId=ART000934130

[^31]: https://www.sciencedirect.com/science/article/abs/pii/S0167931706000621

[^32]: https://www.colorado.edu/lab/georgegroup/sites/default/files/attached-files/431.pdf

[^33]: https://patents.google.com/patent/WO2002065539A1/en

[^34]: https://pubs.acs.org/doi/10.1021/acsami.0c06628

[^35]: https://www.sciencedirect.com/science/article/abs/pii/S0167931709006212

[^36]: https://www.sciencedirect.com/science/article/abs/pii/S0040609003012574

[^37]: https://patents.google.com/patent/US6423644B1/en

[^38]: https://www.ipcc-nggip.iges.or.jp/public/gp/bgp/3_6_PFC_HFC_NF3_SF6_Semiconductor_Manufacturing.pdf

[^39]: https://patents.google.com/patent/US5164330A/en

[^40]: https://www.sigmaaldrich.com/KR/en/product/aldrich/667498

[^41]: https://tohoku.repo.nii.ac.jp/record/53604/files/10.1109-66.492817.pdf

[^42]: https://citeseerx.ist.psu.edu/document?repid=rep1\&type=pdf\&doi=08262449431531e2e8cd04620668c93283180b06

[^43]: https://www.sciencedirect.com/science/article/abs/pii/S0927796X98000163

[^44]: https://pubs.aip.org/avs/jvb/article/6/4/1073/420900/Selective-reactive-ion-etching-of-tungsten-films

[^45]: https://www.sciencedirect.com/science/article/abs/pii/S0167931706000645

[^46]: https://patents.google.com/patent/US6511911B1/en

[^47]: https://papers.ssrn.com/sol3/Delivery.cfm/f5e3ea9e-c2f0-4b8c-bcc3-715c4d75ae8f-MECA.pdf?abstractid=4146176\&mirid=1

[^48]: https://www.nature.com/articles/srep14039

[^49]: https://pubs.rsc.org/en/content/articlehtml/2025/nr/d5nr02309b

[^50]: https://www.kosti.or.kr/com/file/filedown?_ci=14365\&_ck=79ddd9a7f7f54517a5f7ed1960380c76

[^51]: https://pubs.rsc.org/en/content/articlelanding/2025/nr/d5nr02309b

[^52]: https://scienceon.kisti.re.kr/srch/selectPORSrchPatent.do?cn=JPA2017030063186

[^53]: https://patents.google.com/patent/US6461974B1/en

[^54]: https://patents.google.com/patent/KR20170022922A/ko

[^55]: https://www.sciencedirect.com/science/article/abs/pii/S0263436824002956

[^56]: https://www.spiedigitallibrary.org/conference-proceedings-of-spie/4405/0000/Recharacterization-of-a-tungsten-etch-back-process-with-special-emphasis/10.1117/12.425247.full

[^57]: https://pubs.aip.org/avs/jvb/article/40/2/022201/2843074/Plasma-assisted-thermal-cyclic-atomic-layer

[^58]: https://link.springer.com/article/10.1557/opl.2012.850

File: Tutorial/Unit Process/Tungsten Etching Comprehensive Guide.md
# Tungsten Etching Comprehensive Guide

## 목차

1. [[#Tungsten 에칭 개요]] 
2. [[#Via Gapfill & Etchback 공정]] 
3. [[#화학 시스템]] 
4. [[#공정 파라미터]] 
5. [[#SF6/Ar/O2 공정 상세]] 
6. [[#고급 기술]] 
7. [[#트러블슈팅]]
---

## Tungsten 에칭 개요

Tungsten 드라이 에칭은 현대 반도체 제조에서 게이트 전극, 인터커넥트, 콘택 형성에 필수적인 공정입니다. 플라즈마 기반 에칭 기술은 습식 화학 방법 대비 우수한 제어성을 제공하며, 미세 공정에 필수적입니다.

### 주요 반응식
```
W + 6F → WF6 (휘발성)
W + 3F2 → WF6
```

### 응용 분야
- Gate electrode 패터닝
- Via/Contact plug 형성
- Local interconnect
- 3D NAND 구조

---

## Via Gapfill & Etchback 공정

### Gapfill 공정 시퀀스

High-aspect-ratio via를 텅스텐으로 충진하는 공정:

1. **Liner Deposition**
   - Barrier/liner layer (TiN) 증착
   - PVD 또는 ALD 방식
   - 확산 방지 및 접착력 향상

2. **Nucleation Layer**
   - 매우 얇은 W 핵생성층 증착 (ALD)
   - 균일한 텅스텐 성장 촉진

3. **Bulk W Deposition (CVD)**
   - Precursor: WF6 + H2
   - Aspect ratio: 8:1 ~ 15:1
   - Void/seam 없는 충진

4. **RTP Anneal**
   - 온도: 700-900°C
   - 시간: 60초 이상
   - 목적: 응력 완화, 저항 감소

### Etchback 공정

Via 충진 후 과잉 텅스텐 제거:

**건식 에칭 (Plasma Etch)**
- Chemistry: SF6 또는 NF3 플라즈마
- 반응: W → WF6 (휘발성 부산물)
- Via 내부 충진물은 보호
- Field 텅스텐 선택적 제거

**Residue 제거**
- Cl2/O2 플라즈마 오버에치
- 표면 잔여물 완전 제거

---

## 화학 시스템

### 1. 불소계 화학

#### SF6 기반
```
주 반응: W + 6F → WF6
에칭률: 1500-1650 Å/min
```

**SF6/N2 시스템**
- SF6: 불소 라디칼 공급
- N2: 에칭률 및 선택비 제어
- 가장 널리 사용되는 조합

**SF6/O2 시스템**
- O2 농도: 10-50%
- Polymer passivation 없이 프로파일 제어
- 고해상도 패턴에 효과적

#### NF3 기반
```
장점:
- 효율적인 플라즈마 해리
- 긴 수명의 반응성 종
- 우수한 수송 특성
```

**NF3/Ar 조합**
- 원격 플라즈마 시스템에 적합
- 이온 bombardment 제어 가능
- 고선택비 달성

### 2. 염소계 화학

#### Cl2/O2 시스템
- 용도: Finishing/Overetch 단계
- O2 농도: 20-41%
- 잔류물 제거 및 선택비 향상

### 선택비

| 조합 | W:SiO2 | W:TiN | W:Ta2O5 |
|------|--------|-------|---------|
| SF6/N2 | 30:1 ~ 50:1 | 15:1 ~ 25:1 | - |
| SF6/O2 | 50:1 ~ 175:1 | 20:1 ~ 40:1 | 75:1 |
| NF3/Ar | 40:1 ~ 80:1 | 25:1 ~ 50:1 | - |

---

## 공정 파라미터

### 플라즈마 조건

#### 소스 파워 (ICP)
```
범위: 200-1800 W
영향:
- ↑ 플라즈마 밀도 증가
- ↑ 에칭률 증가
- ↑ 온도 상승
```

#### 바이어스 파워 (RF)
```
범위: 40-300 W
영향:
- ↑ 이온 에너지 증가
- ↑ 이방성 향상
- ↓ 선택비 감소
```

#### 압력
```
범위: 2-10 mTorr
저압력 (<5 mTorr):
  ✅ 높은 이방성
  ✅ 깨끗한 에칭
  ⚠️ 에칭률 감소
  
고압력 (>5 mTorr):
  ✅ 에칭률 증가
  ✅ 균일도 향상
  ⚠️ 등방성 증가
```

#### 온도
```
범위: -50°C ~ 100°C
최적: -20°C ~ -40°C (고해상도)

저온 효과:
- WFx 휘발성 감소
- 이방성 향상
- 프로파일 개선
```

### 2-Step 에칭 전략

#### Step 1: Main Etch
```
가스: SF6/N2
목적: Bulk W 제거
특징: 고속 에칭
```

#### Step 2: Overetch/Finishing
```
가스: Cl2/O2
목적: Residue 제거, 프로파일 최적화
특징: 저속, 고선택비
```

---

## SF6/Ar/O2 공정 상세

### 가스별 역할

#### SF6 (Sulfur hexafluoride)
- **역할**: 주요 에칭 가스 (화학적)
- **반응**: W + 6F → WF6 (휘발성)
- **특징**: 높은 에칭 선택비, 등방성 경향

#### Ar (Argon)
- **역할**: 이온 bombardment (물리적)
- **특징**: 화학적 비활성, 스퍼터링
- **목적**: 이방성 에칭, 측벽 보호

#### O2 (Oxygen)
- **역할**: 부산물 제거, 플라즈마 안정화
- **기능**: 
  - 탄소계 오염물질 제거
  - WF6 휘발 촉진
  - 에칭 프로파일 미세 조정

### 가스 유량 영향

#### SF6 유량 증가
```
✅ 에칭률 증가 (더 많은 F 라디칼)
✅ 균일도 향상
⚠️ 선택비 감소 가능
⚠️ 로딩 효과
```

#### Ar 유량 증가
```
✅ 이방성 향상 (측벽 보호)
✅ 에칭률 증가 (스퍼터링)
⚠️ 선택비 감소
⚠️ 표면 거칠기 증가
```

#### O2 유량 증가
```
✅ 부산물 제거 개선
✅ 플라즈마 안정화
⚠️ 에칭률 감소 (SF6 희석)
⚠️ 마스크 공격 증가
```

### 최적화 레시피

#### 고선택비 조건
```
SF6: 40-80 sccm (높음)
Ar:  10-20 sccm (중간)
O2:  2-5 sccm (낮음)
압력: 8-15 mTorr
바이어스: 낮음-중간
```

#### 고이방성 조건
```
SF6: 20-40 sccm (중간)
Ar:  20-40 sccm (높음)
O2:  2-5 sccm (낮음)
압력: 3-8 mTorr
바이어스: 높음
```

#### 고에칭률 조건
```
SF6: 50-100 sccm (높음)
Ar:  15-25 sccm (중간)
O2:  5-10 sccm (중간)
압력: 10-20 mTorr
소스파워: 높음
```

---

## 고급 기술

### Atomic Layer Etching (ALE)

원자 수준 정밀 제어:

**단계 1: 흡착**
- 불소 라디칼 또는 산화에 의한 표면 변형

**단계 2: 제거**
- 이온 bombardment 또는 화학 반응
- 변형된 층 선택적 제거

**특징**
- 에칭률: 2-8 Å/cycle
- 뛰어난 두께 제어
- 3D NAND, FinFET 응용

### 이방성 에칭 제어

수직 프로파일 달성을 위한 균형:

1. **이온 방향성** 
   - 바이어스 제어
   
2. **Sidewall Passivation**
   - 온도 및 화학 최적화
   
3. **라디칼 플럭스 관리**
   - 측면 에칭 최소화

**최적 온도**: -40°C (고해상도)

### 고급 장비 기능

- **Ion suppression elements**: 이온/라디칼 비율 제어
- **정밀 온도 제어**: 기판 냉각 시스템
- **Remote plasma sources**: 향상된 선택비
- **Pulsed plasma**: 프로파일 제어 개선

---

## 트러블슈팅

### 1. 프로파일 결함

#### Foot Formation
- **원인**: 오버에치 부족
- **해결**: Cl2/O2 오버에치 최적화

#### Tapered Profile
- **원인**: Polymer 과다 또는 이온 부족
- **해결**: 온도/바이어스 파워 조정

#### Microloading
- **원인**: Dense 패턴에서 라디칼 고갈
- **해결**: 
  - SF6 유량 증가
  - 압력 조정
  - 균일도 개선

### 2. 측벽 거칠기
- **원인**: 과도한 이온 bombardment
- **해결**: 
  - 바이어스 파워 감소
  - Ar 유량 조정
  - 온도 최적화

### 3. 부산물 재증착
- **원인**: 높은 압력, O2 부족
- **해결**:
  - 압력 감소
  - O2 유량 증가
  - 펌핑 속도 증가

### 4. 언더컷 (Undercut)
- **원인**: 과도한 화학적 에칭
- **해결**:
  - Ar 유량 증가
  - 바이어스 파워 증가
  - 온도 감소

### 5. 선택비 저하
- **원인**: 과도한 물리적 에칭
- **해결**:
  - SF6 비율 증가
  - 바이어스 감소
  - O2 최적화

---

## 모니터링 체크리스트

### 공정 모니터링
- [ ] 에칭률 (Å/min)
- [ ] 선택비 (W : 언더레이어)
- [ ] CD 균일도 (%)
- [ ] 측벽각 (°)
- [ ] 표면 거칠기 (Ra)
- [ ] 잔여물 (Residue) 유무

### 장비 상태
- [ ] 웨이퍼 온도 제어
- [ ] 챔버 시즌닝 상태
- [ ] 플라즈마 임피던스
- [ ] 엔드포인트 검출 시스템

### 품질 관리
- [ ] SEM 단면 분석
- [ ] CD-SEM 측정
- [ ] Defect inspection
- [ ] 전기적 테스트

---

## 관련 문서
- [[Dry Etch]]
- [[Dry Etch Mechanisms]]
- [[Temperature Effect on Reaction Rate]]

---

**Tags**: #tungsten #dry-etch #semiconductor #process #SF6 #via-fill #etchback

**작성일**: 2025-10-06
**최종 수정**: 2025-10-06
